Repository: celestecastro15/Catalysis_IA

# Catalysts_IA
 Archivos y código trabajado en mi Servicio Social titulado "Aplicación de la IA en el estudio de catálisis heterogénea".

File: SGD_catalysts_rules/hte_data.csv (part 1 of 13)
N_components,x_P,x_W,x_Ru,x_M1,x_M2,M1,M2,T,MR_i_Ar,MR_i_H2O,MR_i_N2,MR_i_O2,MR_i_Propylen,MR_Argon,MR_Acetaldehyd,MR_Aceton,MR_Acrolein,MR_Acrylsaeure,MR_Benzaldehyde,MR_BSA,MR_CO,MR_CO2,MR_Essigsaeure,MR_Ethylen,MR_Methan,MR_MSA,MR_O2,MR_Propan,MR_Propanal,MR_Propanol,MR_Propionseure,MR_Propylen,MR_PSA,MR_unbekannt_5,MR_unbekannt_10,MR_unbekannt_15,MR_unbekannt_20,MR_unbekannt_25,MR_unbekannt_30,MR_unbekannt_40
3,0.325,0.575,0.1,,,,,200,4.015347551,4.015347551,104.3990363,20.07673775,1.565985545,4.022906446,0,0,0,0,0,0,0,0,0,0,0,0,39.04175972,0,0,0,0,1.573284853,0,0,0,0,,0,0,0
3,0.325,0.575,0.1,,,,,400,4.015347551,4.015347551,104.3990363,20.07673775,1.565985545,3.942758731,0,0,0,0,0,0,0.1977642972,4.562789504,0,0,0.03330171468,0,25.30247165,0,0,0,0,0,0,0,0,0,,0,0,0
3,0.55,0.35,0.1,,,,,200,4.015347551,4.015347551,104.3990363,20.07673775,1.565985545,4.011669918,0,0,0,0,0,0,0,0,0,0,0,0,38.76733179,0,0,0,0,1.576925907,0,0,0,0,,0,0,0
3,0.55,0.35,0.1,,,,,400,4.015347551,4.015347551,104.3990363,20.07673775,1.565985545,3.92067871,0.006862694698,0,0,0,0.001281320903,0,2.326765939,2.204791816,0.01173350165,0.03681128409,0.04763142343,0,27.57042867,0.003165285725,0,0,0,0,0,0,0,0,,0,0,0
3,0.55,0.35,0.1,,,,,400,4.015347551,4.015347551,104.3990363,20.07673775,1.565985545,3.905668723,0,0,0,0,0,0,0.6189452623,3.852036661,0,0.002348054961,0.04065617649,0,25.68627051,0,0,0,0,0,0,0,0,0,,0,0,0
3,0.55,0.35,0.1,,,,,400,4.015347551,4.015347551,104.3990363,20.07673775,1.565985545,3.976812217,0.00456816835,0,0,0,0,0,1.317727907,3.172130823,0,0.002608103473,0.04183256561,0,26.74611504,0.0009931582899,0,0,0,0,0.001301697558,0,0,0,,0,0,0.002552533869
3,0.6,0.35,0.05,,,,,200,4.015347551,4.015347551,104.3990363,20.07673775,1.565985545,3.979761952,0,0,0,0,0,0,0,0,0,0,0,0,38.29930555,0,0,0,0,1.581399025,0,0,0,0,,0,0,0
3,0.6,0.3,0.1,,,,,400,4.015347551,4.015347551,104.3990363,20.07673775,1.565985545,3.889145811,0,0,0,0,0,0,1.10881013,3.303066498,0,0.002368837142,0.03720444772,0.002476679826,26.10805153,0,0,0,0,0,0.001053655705,0,0,0,,0,0,0
3,0.6,0.3,0.1,,,,,380,4.015347551,4.015347551,104.3990363,20.07673775,1.565985545,4.003837825,0,0,0,0,0,0,1.621067521,2.663646425,0.02541096094,0.033710966,0.03535575878,0.01556380639,27.66518718,0.003318943076,0,0,0,0,0.002803500046,0,0,0,,0,0,0.002909187076
3,0.6,0.3,0.1,,,,,400,4.015347551,4.015347551,104.3990363,20.07673775,1.565985545,3.973260081,0,0,0,0,0,0,0.5845959965,3.875445907,0,0.002022172005,0.03828509639,0.008984562365,26.18098612,0,0,0,0,0,0.001164276617,0,0,0,,0,0,0.002807751762
3,0.7,0.2,0.1,,,,,400,4.015347551,4.015347551,104.3990363,20.07673775,1.565985545,3.889535054,0,0,0,0,0,0,1.638261436,2.648699487,0.003398340678,0.02429506759,0.04401952527,0.01103658162,26.58197114,0.002564898717,0,0,0,0,0.001389035173,0,0,0,,0,0,0
3,0.35,0.3,0.35,,,,,350,4.015347551,4.015347551,104.3990363,20.07673775,1.565985545,3.978535588,0,0,0,0,0,0,0,4.732001957,0,0,0.01160224549,0,25.2366097,0,0,0,0,0.001711457153,0,0,0,,0,0,0,0
3,0.35,0.3,0.35,,,,,400,4.015347551,4.015347551,104.3990363,20.07673775,1.565985545,3.98339902,0,0,0,0,0,0,0,4.742444941,0,0,0.007672946641,0,25.35631724,0,0,0,0,0.001691858155,0,0,0,,0,0,0,0
3,0.3,0.35,0.35,,,,,350,4.015347551,4.015347551,104.3990363,20.07673775,1.565985545,3.955243079,0,0,0,0,0,0,0,4.698891509,0,0,0.01051839556,0,25.08460432,0,0,0,0,0,0,0,0,,0,0,0,0
3,0.3,0.35,0.35,,,,,400,4.015347551,4.015347551,104.3990363,20.07673775,1.565985545,3.975317008,0,0,0,0,0,0,0,4.715273929,0,0,0.00752963732,0,25.34515608,0,0,0,0,0,0,0,0,,0,0,0,0
3,0.3,0.35,0.35,,,,,200,4.015347551,4.015347551,104.3990363,20.07673775,1.565985545,3.944899343,0.004830026981,0,0,0,0,0,0,0,0,0,0,0,37.76674076,0,0,0,0,1.534669663,0,0,0,,0,0,0,0
3,0.05,0.9,0.05,,,,,200,4.015347551,4.015347551,104.3990363,20.07673775,1.565985545,4.06882514,0,0,0,0,0,0,0,0,0,0,0,0,39.54223533,0,0,0,0,1.584681634,0,0,0,0,,0,0,0
3,0.05,0.9,0.05,,,,,200,4.015347551,4.015347551,104.3990363,20.07673775,1.565985545,3.861963788,0,0,0,0,0,0,0,0,0,0,0,0,37.43899215,0,0,0,0,1.520665359,0,0,0,0,,0,0,0
3,0.05,0.9,0.05,,,,,250,4.015347551,4.015347551,104.3990363,20.07673775,1.565985545,4.036434857,0.006542946447,0,0,0,0,0,0,0,0,0,0,0,39.00839609,0,0,0,0,1.555547643,0,0,0,0,,0,0,0
3,0.05,0.9,0.05,,,,,250,4.015347551,4.015347551,104.3990363,20.07673775,1.565985545,3.883999959,0.006322930913,0,0,0,0,0,0,0,0,0,0,0,37.78670515,0,0,0,0,1.505202667,0,0,0,0,,0,0,0
3,0.05,0.9,0.05,,,,,400,4.015347551,4.015347551,104.3990363,20.07673775,1.565985545,3.975445397,0,0,0,0,0,0,0,4.871714539,0,0,0.009461505659,0,25.41960741,0,0,0,0,0.002889588238,0,0,0,0,,0,0,0
3,0.05,0.9,0.05,,,,,400,4.015347551,4.015347551,104.3990363,20.07673775,1.565985545,3.979109397,0,0,0,0,0,0,0,4.82771036,0,0,0.0100145407,0,25.33692137,0,0,0,0,0.001254836371,0,0,0,0,,0,0,0
3,0.025,0.95,0.025,,,,,200,4.015347551,4.015347551,104.3990363,20.07673775,1.565985545,4.042162119,0,0,0,0,0,0,0,0,0,0,0,0,39.02305858,0,0,0,0,1.588934269,0,0,0,0,,0,0,0
3,0.025,0.95,0.025,,,,,400,4.015347551,4.015347551,104.3990363,20.07673775,1.565985545,3.99330201,0,0,0,0,0,0,0,4.816189097,0,0.006370750931,0.003695938863,0,25.48752457,0.002977434494,0,0,0,0,0,0,0,0,,0,0,0
3,0.025,0.875,0.1,,,,,200,4.015347551,4.015347551,104.3990363,20.07673775,1.565985545,4.041007154,0,0,0,0,0,0,0,0,0,0,0,0,39.15905776,0,0,0,0,1.586103903,0,0,0,0,,0,0,0
3,0.025,0.875,0.1,,,,,400,4.015347551,4.015347551,104.3990363,20.07673775,1.565985545,3.996387087,0,0,0,0,0,0,0,4.853714872,0,0,0.00638049241,0,25.51546946,0,0,0,0,0,0,0,0,0,,0,0,0
3,0.025,0.8,0.175,,,,,200,4.015347551,4.015347551,104.3990363,20.07673775,1.565985545,4.028520215,0,0,0,0,0,0,0,0,0,0,0,0,38.92068785,0,0,0,0,1.585982454,0,0,0,0,,0,0,0
3,0.025,0.8,0.175,,,,,400,4.015347551,4.015347551,104.3990363,20.07673775,1.565985545,3.966077334,0,0,0,0,0,0,0,4.832371813,0,0,0.003244526927,0,25.16988562,0,0,0,0,0,0,0,0,0,,0,0,0
3,0.025,0.8,0.175,,,,,360,4.015347551,4.015347551,104.3990363,20.07673775,1.565985545,3.972025156,0,0,0,0,0,0,0,4.722844931,0,0.004767000613,0,0,25.37837941,0.004170068579,0,0,0,0.002828041218,0,0,0,0,,0,0,0
3,0.025,0.725,0.25,,,,,200,4.015347551,4.015347551,104.3990363,20.07673775,1.565985545,4.04610717,0,0,0,0,0,0,0,0,0,0,0,0,39.09208722,0,0,0,0,1.591924557,0,0,0,0,,0,0,0
3,0.025,0.725,0.25,,,,,350,4.015347551,4.015347551,104.3990363,20.07673775,1.565985545,3.994620105,0,0,0,0,0,0,0,4.865243733,0,0,0,0,25.38947682,0,0,0,0,0.001038079744,0,0,0,0,,0,0,0
3,0.025,0.65,0.325,,,,,200,4.015347551,4.015347551,104.3990363,20.07673775,1.565985545,4.018366344,0,0,0,0,0,0,0,0,0,0,0,0,38.93164825,0,0,0,0,1.569437805,0,0,0,0,,0,0,0
3,0.025,0.65,0.325,,,,,350,4.015347551,4.015347551,104.3990363,20.07673775,1.565985545,3.998814744,0,0,0,0,0,0,0,4.875582544,0,0,0.00300719424,0,25.318549,0,0,0,0,0,0,0,0,0,,0,0,0
3,0.1,0.875,0.025,,,,,200,4.015347551,4.015347551,104.3990363,20.07673775,1.565985545,4.012168278,0,0,0,0,0,0,0,0,0,0,0,0,38.79219871,0,0,0,0,1.572401072,0,0,0,0,,0,0,0
3,0.1,0.875,0.025,,,,,250,4.015347551,4.015347551,104.3990363,20.07673775,1.565985545,4.025677781,0,0,0,0,0,0,0,0,0,0,0,0,38.83149655,0,0,0,0,1.579931462,0,0,0,0,,0,0,0
3,0.1,0.875,0.025,,,,,400,4.015347551,4.015347551,104.3990363,20.07673775,1.565985545,3.966355758,0,0,0,0,0,0,0.07018039117,4.756680231,0,0,0.01556631911,0,25.36523315,0,0,0,0,0,0,0,0,0,,0,0,0
3,0.1,0.875,0.025,,,,,260,4.015347551,4.015347551,104.3990363,20.07673775,1.565985545,3.985309249,0.002960702412,0,0,0,0,0,0,0,0,0,0,0,38.27687217,0,0,0,0,1.568736212,0,0,0,0,,0,0,0
3,0.1,0.8,0.1,,,,,200,4.015347551,4.015347551,104.3990363,20.07673775,1.565985545,4.004703401,0,0,0,0,0,0,0,0,0,0,0,0,38.62930468,0,0,0,0,1.575911893,0,0,0,0,,0,0,0
3,0.1,0.8,0.1,,,,,250,4.015347551,4.015347551,104.3990363,20.07673775,1.565985545,4.01176005,0.009560864448,0,0,0,0,0,0,0,0,0,0,0,38.74431568,0,0,0,0,1.553540953,0,0,0,0,,0,0,0
3,0.1,0.8,0.1,,,,,400,4.015347551,4.015347551,104.3990363,20.07673775,1.565985545,3.979039503,0,0,0,0,0,0,0,4.842332799,0,0,0.01307046406,0,25.19887429,0,0,0,0,0,0,0,0,0,,0,0,0
3,0.1,0.725,0.175,,,,,200,4.015347551,4.015347551,104.3990363,20.07673775,1.565985545,4.042281196,0,0,0,0,0,0,0,0,0,0,0,0,39.11429061,0,0,0,0,1.580494054,0,0,0,0,,0,0,0
3,0.1,0.725,0.175,,,,,250,4.015347551,4.015347551,104.3990363,20.07673775,1.565985545,3.997958898,0.01030062857,0,0,0,0,0,0,0,0,0,0,0,38.52773767,0,0,0,0,1.546326382,0,0,0,0,,0,0,0
3,0.1,0.725,0.175,,,,,400,4.015347551,4.015347551,104.3990363,20.07673775,1.565985545,3.981896637,0,0,0,0,0,0,0,4.851950196,0,0,0.00775411763,0,25.42239007,0,0,0,0,0,0,0,0,0,,0,0,0
3,0.1,0.65,0.25,,,,,200,4.015347551,4.015347551,104.3990363,20.07673775,1.565985545,4.002593741,0,0,0,0,0,0,0,0,0,0,0,0,38.69960109,0,0,0,0,1.563141226,0,0,0,0,,0,0,0
3,0.1,0.65,0.25,,,,,250,4.015347551,4.015347551,104.3990363,20.07673775,1.565985545,4.001929043,0.01180392806,0,0,0,0,0,0,0,0,0,0,0,38.45890656,0,0,0,0,1.542879976,0,0,0,0,,0,0,0
3,0.1,0.65,0.25,,,,,400,4.015347551,4.015347551,104.3990363,20.07673775,1.565985545,3.986227564,0,0,0,0,0,0,0,4.863794969,0,0,0.005937790958,0,25.35806416,0,0,0,0,0,0,0,0,0,,0,0,0
3,0.1,0.575,0.325,,,,,200,4.015347551,4.015347551,104.3990363,20.07673775,1.565985545,4.022247152,0,0,0,0,0,0,0,0,0,0,0,0,38.80440202,0,0,0,0,1.573636142,0,0,0,0,,0,0,0
3,0.1,0.575,0.325,,,,,350,4.015347551,4.015347551,104.3990363,20.07673775,1.565985545,3.984901889,0,0,0,0,0,0,0.1381699767,4.680056473,0,0,0.008697597309,0,25.53646085,0.001536719963,0,0,0,0.001227754509,0,0,0,0,,0,0,0
3,0.1,0.575,0.325,,,,,400,4.015347551,4.015347551,104.3990363,20.07673775,1.565985545,3.973646129,0,0,0,0,0,0,0,4.83525314,0,0,0.004058878418,0,25.38186115,0,0,0,0,0,0,0,0,0,,0,0,0
3,0.1,0.575,0.325,,,,,360,4.015347551,4.015347551,104.3990363,20.07673775,1.565985545,3.958038479,0,0,0,0,0,0,0.4517511435,4.266422653,0,0.003686238632,0.007809331577,0,25.82814253,0.00316076666,0,0,0,0.001093167141,0,0,0,0,,0,0,0
3,0.175,0.8,0.025,,,,,250,4.015347551,4.015347551,104.3990363,20.07673775,1.565985545,4.014896421,0,0,0,0,0,0,0,0,0,0,0,0,38.84547742,0,0,0,0,1.5674376,0,0,0,0,,0,0,0
3,0.175,0.8,0.025,,,,,400,4.015347551,4.015347551,104.3990363,20.07673775,1.565985545,4.01460488,0,0,0,0,0,0,0.09804405476,2.594622089,0,0,0.007781329095,0,31.47765955,0,0,0,0,0.7167497908,0,0,0,0,,0,0,0
3,0.175,0.8,0.025,,,,,260,4.015347551,4.015347551,104.3990363,20.07673775,1.565985545,3.981745037,0,0,0,0,0,0,0,0,0,0,0,0,38.55384413,0,0,0,0,1.572090899,0,0,0,0,,0,0,0
3,0.175,0.725,0.1,,,,,200,4.015347551,4.015347551,104.3990363,20.07673775,1.565985545,4.036152091,0,0,0,0,0,0,0,0,0,0,0,0,39.24364828,0,0,0,0,1.591548231,0,0,0,0,,0,0,0
3,0.175,0.725,0.1,,,,,250,4.015347551,4.015347551,104.3990363,20.07673775,1.565985545,4.004395049,0.007689176901,0,0,0,0,0,0,0,0,0,0,0,38.52479205,0,0,0,0,1.564426247,0,0,0,0,,0,0,0
3,0.175,0.725,0.1,,,,,400,4.015347551,4.015347551,104.3990363,20.07673775,1.565985545,3.985102817,0,0,0,0,0,0,0.2257723787,4.601401415,0,0,0.02108594303,0,25.68477127,0,0,0,0,0,0,0,0,0,,0,0,0
3,0.175,0.725,0.1,,,,,260,4.015347551,4.015347551,104.3990363,20.07673775,1.565985545,3.97463631,0.006636992251,0,0,0,0,0,0,0,0,0,0,0,38.33008853,0,0,0,0,1.559675142,0,0,0,0,,0,0,0
3,0.175,0.65,0.175,,,,,200,4.015347551,4.015347551,104.3990363,20.07673775,1.565985545,4.003074426,0,0,0,0,0,0,0,0,0,0,0,0,38.77437578,0,0,0,0,1.567766357,0,0,0,0,,0,0,0
3,0.175,0.65,0.175,,,,,250,4.015347551,4.015347551,104.3990363,20.07673775,1.565985545,3.979856426,0.01168350365,0,0,0,0,0,0,0,0,0,0,0,38.45854915,0,0,0,0,1.536329048,0,0,0,0,,0,0,0
3,0.175,0.65,0.175,,,,,400,4.015347551,4.015347551,104.3990363,20.07673775,1.565985545,3.982738663,0,0,0,0,0,0,0,4.820664771,0,0,0.01340618619,0,25.40923107,0,0,0,0,0,0,0,0,0,,0,0,0
3,0.175,0.65,0.175,,,,,260,4.015347551,4.015347551,104.3990363,20.07673775,1.565985545,3.976008205,0.008401819971,0,0,0,0,0,0,0,0,0,0,0,38.15548674,0,0,0,0,1.549904496,0,0,0,0,,0,0,0
3,0.175,0.575,0.25,,,,,200,4.015347551,4.015347551,104.3990363,20.07673775,1.565985545,4.082331927,0,0,0,0,0,0,0,0,0,0,0,0,39.3580789,0,0,0,0,1.589999217,0,0,0,0,,0,0,0
3,0.175,0.575,0.25,,,,,400,4.015347551,4.015347551,104.3990363,20.07673775,1.565985545,3.974068824,0,0,0,0,0,0,0,4.842854014,0,0,0.009349897052,0,25.13406153,0,0,0,0,0,0,0,0,0,,0,0,0
3,0.175,0.575,0.25,,,,,260,4.015347551,4.015347551,104.3990363,20.07673775,1.565985545,3.982645531,0.009594695252,0,0,0,0,0,0,0,0,0,0,0,38.42215379,0,0,0,0,1.548992161,0,0,0,0,,0,0,0
3,0.2,0.5,0.3,,,,,200,4.015347551,4.015347551,104.3990363,20.07673775,1.565985545,4.00821424,0.003100555724,0,0,0,0,0,0,0,0,0,0,0,38.85770214,0,0,0,0,1.568974886,0,0,0,0,,0,0,0
3,0.2,0.5,0.3,,,,,350,4.015347551,4.015347551,104.3990363,20.07673775,1.565985545,3.983665498,0.004245240826,0,0,0,0,0,0.5275658789,3.995443075,0.08123635754,0.0105089846,0.01497028402,0.001494912392,26.45068498,0.003749828732,0,0,0,0,0,0,0,0,,0,0,0
3,0.2,0.5,0.3,,,,,400,4.015347551,4.015347551,104.3990363,20.07673775,1.565985545,3.974675036,0,0,0,0,0,0,0,4.846071588,0,0,0.008028158855,0,25.42347033,0,0,0,0,0,0,0,0,0,,0,0,0
3,0.25,0.725,0.025,,,,,200,4.015347551,4.015347551,104.3990363,20.07673775,1.565985545,4.068745656,0,0,0,0,0,0,0,0,0,0,0,0,39.39171177,0,0,0,0,1.596828506,0,0,0,0,,0,0,0
3,0.25,0.725,0.025,,,,,250,4.015347551,4.015347551,104.3990363,20.07673775,1.565985545,4.001655383,0,0,0,0,0,0,0,0,0,0,0,0,38.74906494,0,0.002865152111,0,0,1.563385193,0,0,0,0,,0,0,0
3,0.25,0.725,0.025,,,,,400,4.015347551,4.015347551,104.3990363,20.07673775,1.565985545,3.959462081,0.008672949336,0,0,0,0.001522234588,0,1.638988206,2.871835167,0.02457883392,0.03919066711,0.02128110097,0,27.37979442,0.005042830929,0,0,0,0,0,0,0,0,,0,0,0
3,0.25,0.725,0.025,,,,,260,4.015347551,4.015347551,104.3990363,20.07673775,1.565985545,3.99588381,0,0,0,0,0,0,0,0,0,0,0,0,38.64813766,0,0.003153085159,0,0,1.567683836,0,0,0,0,,0,0,0
3,0.25,0.65,0.1,,,,,200,4.015347551,4.015347551,104.3990363,20.07673775,1.565985545,4.020827152,0,0,0,0,0,0,0,0,0,0,0,0,38.7533821,0,0,0,0,1.578712785,0,0,0,0,,0,0,0
3,0.25,0.65,0.1,,,,,250,4.015347551,4.015347551,104.3990363,20.07673775,1.565985545,3.992102769,0.008071878503,0,0,0,0,0,0,0,0,0,0,0,38.50385928,0,0,0,0,1.54371852,0,0,0,0,,0,0,0
3,0.25,0.65,0.1,,,,,400,4.015347551,4.015347551,104.3990363,20.07673775,1.565985545,3.96216542,0,0,0,0,0,0,0.2539869586,4.532710671,0,0,0.0268316968,0,25.46408696,0,0,0,0,0,0,0,0,0,,0,0,0
3,0.25,0.65,0.1,,,,,260,4.015347551,4.015347551,104.3990363,20.07673775,1.565985545,3.975359963,0.006609105266,0,0,0,0,0,0,0,0,0,0,0,38.30985863,0,0,0,0,1.554154335,0,0,0,0,,0,0,0
3,0.25,0.575,0.175,,,,,200,4.015347551,4.015347551,104.3990363,20.07673775,1.565985545,4.032649459,0,0,0,0,0,0,0,0,0,0,0,0,39.03738501,0,0,0,0,1.582049785,0,0,0,0,,0,0,0
3,0.25,0.575,0.175,,,,,400,4.015347551,4.015347551,104.3990363,20.07673775,1.565985545,3.974408808,0,0,0,0,0,0,0,4.783634265,0,0,0.01945377942,0,25.3598085,0,0,0,0,0,0,0,0,0,,0,0,0
3,0.25,0.575,0.175,,,,,260,4.015347551,4.015347551,104.3990363,20.07673775,1.565985545,3.986376148,0.009852237243,0,0,0,0,0,0,0,0,0,0,0,38.21954942,0,0,0,0,1.542004713,0,0,0,0,,0,0,0
3,0.25,0.5,0.25,,,,,200,4.015347551,4.015347551,104.3990363,20.07673775,1.565985545,4.043725224,0.003314965266,0,0,0,0,0,0,0,0,0,0,0,39.07907738,0,0,0,0,1.575631962,0,0,0,0,,0,0,0
3,0.25,0.5,0.25,,,,,350,4.015347551,4.015347551,104.3990363,20.07673775,1.565985545,3.979667957,0.006181326637,0,0,0,0,0,1.021341216,3.174539341,0.1762527368,0.03670592159,0.02156792946,0.00346476002,27.40886851,0.004624598432,0,0,0,0.001246267957,0.001402121801,0,0,0,,0,0,0
3,0.25,0.5,0.25,,,,,400,4.015347551,4.015347551,104.3990363,20.07673775,1.565985545,3.964173851,0,0,0,0,0,0,0,4.817388267,0,0,0.01286026955,0,25.24246972,0,0,0,0,0,0,0,0,0,,0,0,0
3,0.325,0.65,0.025,,,,,200,4.015347551,4.015347551,104.3990363,20.07673775,1.565985545,4.014427858,0,0,0,0,0,0,0,0,0,0,0,0,38.76410455,0,0,0,0,1.580960275,0,0,0,0,,0,0,0
3,0.325,0.65,0.025,,,,,250,4.015347551,4.015347551,104.3990363,20.07673775,1.565985545,4.002595341,0,0,0,0,0,0,0,0,0,0,0,0,38.69836357,0,0.00248257876,0,0,1.576227962,0,0,0,0,,0,0,0
3,0.325,0.65,0.025,,,,,400,4.015347551,4.015347551,104.3990363,20.07673775,1.565985545,3.961847833,0.009435451357,0,0,0,0.001346396808,0,1.836498315,2.638419295,0.03072543061,0.05832444424,0.02423777792,0,27.68169729,0.005242558079,0,0,0,0.00115703956,0,0,0,0,,0,0,0
3,0.325,0.65,0.025,,,,,260,4.015347551,4.015347551,104.3990363,20.07673775,1.565985545,3.987572416,0,0,0,0,0,0,0,0,0,0,0,0,38.52244162,0,0.002790569915,0,0,1.56022389,0,0,0,0,,0,0,0
3,0.325,0.5,0.175,,,,,200,4.015347551,4.015347551,104.3990363,20.07673775,1.565985545,4.01002368,0.003386800368,0,0,0,0,0,0,0,0,0,0,0,38.77686883,0,0,0,0,1.564752363,0,0,0,0,,0,0,0
3,0.325,0.5,0.175,,,,,350,4.015347551,4.015347551,104.3990363,20.07673775,1.565985545,3.990883313,0.006266514755,0,0,0,0,0,1.007391911,2.238268276,0.178502897,0.04450241088,0.02217157373,0.001557196493,30.08537428,0.005760697607,0,0,0,0.3058268961,0.002060047962,0,0,0,,0,0,0
3,0.325,0.5,0.175,,,,,400,4.015347551,4.015347551,104.3990363,20.07673775,1.565985545,3.976705421,0,0,0,0,0,0,0,3.883005639,0,0,0.02145569468,0,27.93431263,0,0,0,0,0.3003331967,0,0,0,0,,0,0,0
3,0.325,0.425,0.25,,,,,200,4.015347551,4.015347551,104.3990363,20.07673775,1.565985545,4.030421463,0.004875235728,0,0,0,0,0,0,0,0,0,0,0,38.84234613,0,0,0,0,1.572055898,0,0,0,0,,0,0,0
3,0.325,0.425,0.25,,,,,350,4.015347551,4.015347551,104.3990363,20.07673775,1.565985545,3.972782038,0.004283199736,0,0,0,0,0,0.647754149,3.944833786,0.06066251582,0.006718266317,0.02342461861,0,26.41386173,0.003054400807,0,0,0,0.001707197499,0,0,0,0,,0,0,0
3,0.325,0.425,0.25,,,,,400,4.015347551,4.015347551,104.3990363,20.07673775,1.565985545,3.966085133,0,0,0,0,0,0,0,4.818545192,0,0,0.01796670969,0,25.36945103,0,0,0,0,0.001244121788,0,0,0,0,,0,0,0
3,0.4,0.575,0.025,,,,,200,4.015347551,4.015347551,104.3990363,20.07673775,1.565985545,4.027451669,0,0,0,0,0,0,0,0,0,0,0,0,39.07947696,0,0,0,0,1.587721449,0,0,0,0,,0,0,0
3,0.4,0.575,0.025,,,,,250,4.015347551,4.015347551,104.3990363,20.07673775,1.565985545,4.010790314,0,0,0,0,0,0,0,0,0,0,0,0,38.77583159,0,0,0,0,1.585517969,0,0,0,0,,0,0,0
3,0.4,0.575,0.025,,,,,260,4.015347551,4.015347551,104.3990363,20.07673775,1.565985545,3.981065927,0,0,0,0,0,0,0,0,0,0,0,0,38.320419,0,0,0,0,1.576883957,0,0,0,0,,0,0,0
3,0.4,0.5,0.1,,,,,200,4.015347551,4.015347551,104.3990363,20.07673775,1.565985545,4.016626653,0,0,0,0,0,0,0,0,0,0,0,0,38.78661082,0,0,0,0,1.57951463,0,0,0,0,,0,0,0
3,0.4,0.5,0.1,,,,,400,4.015347551,4.015347551,104.3990363,20.07673775,1.565985545,3.979358869,0,0,0,0,0,0,0.1726656764,3.510003443,0,0,0.03314354635,0,28.68462687,0,0,0,0,0.3643099265,0,0,0,0,,0,0,0
3,0.4,0.425,0.175,,,,,200,4.015347551,4.015347551,104.3990363,20.07673775,1.565985545,4.043057372,0.005676954827,0,0,0,0,0,0,0,0,0,0,0,39.19777332,0,0,0,0,1.57434297,0,0,0,0,,0,0,0
3,0.4,0.425,0.175,,,,,400,4.015347551,4.015347551,104.3990363,20.07673775,1.565985545,3.964363885,0,0,0,0,0,0,0,4.671514363,0,0,0.03394392864,0,25.63437136,0,0,0,0,0.04297672958,0,0,0,0,,0,0,0
3,0.4,0.35,0.25,,,,,350,4.015347551,4.015347551,104.3990363,20.07673775,1.565985545,3.971729087,0.003032605397,0,0,0,0,0,0.6619184652,3.915240325,0.05074377702,0.007635174065,0.02638508238,0,26.40928359,0.002598444372,0,0,0,0.001188169242,0.0009819854918,0,0,0,,0,0,0
3,0.4,0.35,0.25,,,,,400,4.015347551,4.015347551,104.3990363,20.07673775,1.565985545,3.946703798,0,0,0,0,0,0,0,4.780229403,0,0,0.0257295031,0,25.06045951,0,0,0,0,0,0,0,0,0,,0,0,0
3,0.4,0.3,0.3,,,,,350,4.015347551,4.015347551,104.3990363,20.07673775,1.565985545,3.963123372,0,0,0,0,0,0,0.09904895354,4.701169731,0,0,0.02244586435,0,25.33040655,0,0,0,0,0,0,0,0,0,,0,0,0
3,0.4,0.3,0.3,,,,,400,4.015347551,4.015347551,104.3990363,20.07673775,1.565985545,3.957828303,0,0,0,0,0,0,0,4.784028901,0,0,0.02049165632,0,25.28244376,0,0,0,0,0,0,0,0,0,,0,0,0
3,0.4,0.3,0.3,,,,,360,4.015347551,4.015347551,104.3990363,20.07673775,1.565985545,3.933023106,0.003301413038,0,0,0,0,0,1.213158125,3.099392089,0.0982481567,0.02156064195,0.02662658983,0.007893442176,26.96046419,0.003440922792,0,0,0,0,0.002038007051,0,0,0,,0,0,0
3,0.45,0.5,0.05,,,,,200,4.015347551,4.015347551,104.3990363,20.07673775,1.565985545,4.008173979,0,0,0,0,0,0,0,0,0,0,0,0,38.88375809,0,0,0,0,1.577466987,0,0,0,0,,0,0,0
3,0.45,0.5,0.05,,,,,250,4.015347551,4.015347551,104.3990363,20.07673775,1.565985545,3.999861173,0,0,0,0,0,0,0,0,0,0,0,0,38.67312454,0,0,0,0,1.567074764,0,0,0,0,,0,0,0
3,0.45,0.5,0.05,,,,,400,4.015347551,4.015347551,104.3990363,20.07673775,1.565985545,3.958058004,0.01152225859,0,0,0,0.003044899298,0,2.299095058,2.000168859,0.05855725904,0.08068069791,0.03819520214,0,28.39317404,0.004807475004,0,0,0,0,0,0,0,0,,0,0,0
3,0.45,0.5,0.05,,,,,260,4.015347551,4.015347551,104.3990363,20.07673775,1.565985545,3.981579669,0.003153535545,0,0,0,0,0,0,0,0,0,0,0,38.35344845,0,0,0,0,1.573689724,0,0,0,0,,0,0,0
3,0.45,0.45,0.1,,,,,200,4.015347551,4.015347551,104.3990363,20.07673775,1.565985545,4.012798066,0,0,0,0,0,0,0,0,0,0,0,0,38.80836444,0,0,0,0,1.56983892,0,0,0,0,,0,0,0
3,0.45,0.45,0.1,,,,,400,4.015347551,4.015347551,104.3990363,20.07673775,1.565985545,3.947812217,0.004524529649,0,0,0,0,0,1.58099906,3.054310006,0,0.005220205528,0.0467604806,0,27.0110618,0.001248455725,0,0,0,0.02676951129,0,0,0,0,,0,0,0
3,0.45,0.35,0.2,,,,,350,4.015347551,4.015347551,104.3990363,20.07673775,1.565985545,3.984929424,0.004277622059,0,0,0,0,0,1.288915149,2.893540178,0.1703671221,0.04852873913,0.03181129397,0.002364282005,27.81445162,0.004265078521,0,0,0,0.001694090013,0.002061348388,0,0,0,,0,0,0
3,0.45,0.35,0.2,,,,,400,4.015347551,4.015347551,104.3990363,20.07673775,1.565985545,3.955732038,0,0,0,0,0,0,0,4.776027621,0,0,0.03385408558,0,25.39932874,0,0,0,0,0.001169663208,0,0,0,0,,0,0,0
3,0.5,0.4,0.1,,,,,200,4.015347551,4.015347551,104.3990363,20.07673775,1.565985545,4.00895722,0,0,0,0,0,0,0,0,0,0,0,0,38.82707495,0,0,0,0,1.567116176,0,0,0,0,,0,0,0
3,0.5,0.4,0.1,,,,,400,4.015347551,4.015347551,104.3990363,20.07673775,1.565985545,3.955319321,0.005669844199,0,0,0,0,0,2.065656411,2.603842941,0,0.01381985825,0.04975191756,0,27.35377405,0.002308521856,0,0,0,0,0,0,0,0,,0,0,0
3,0.5,0.325,0.175,,,,,400,4.015347551,4.015347551,104.3990363,20.07673775,1.565985545,3.974824179,0,0,0,0,0,0,0,4.777006802,0,0,0.04333236635,0,25.60320949,0,0,0,0,0,0,0,0,0,,0,0,0
3,0.5,0.3,0.2,,,,,350,4.015347551,4.015347551,104.3990363,20.07673775,1.565985545,3.994059998,0.004138647146,0,0,0,0,0,1.20077266,3.038693796,0.1551717094,0.04090746653,0.03348062908,0.002417435078,27.80559386,0.003934945887,0,0,0,0,0.001778493457,0,0,0,,0,0,0
3,0.5,0.3,0.2,,,,,400,4.015347551,4.015347551,104.3990363,20.07673775,1.565985545,3.960156786,0,0,0,0,0,0,0,4.815132612,0,0,0.03681309555,0,25.22737388,0,0,0,0,0,0,0,0,0,,0,0,0
3,0.5,0.25,0.25,,,,,350,4.015347551,4.015347551,104.3990363,20.07673775,1.565985545,3.978119124,0.003745117366,0,0,0,0,0,0.7559838999,3.872900149,0.03910578068,0.008769715935,0.02835208045,0,26.50115209,0.002390537921,0,0,0,0,0.0009799824797,0,0,0,,0,0,0
3,0.5,0.25,0.25,,,,,400,4.015347551,4.015347551,104.3990363,20.07673775,1.565985545,3.971601875,0,0,0,0,0,0,0,4.837954756,0,0,0.03136692486,0,25.51079583,0,0,0,0,0,0,0,0,0,,0,0,0
3,0.525,0.3,0.175,,,,,400,4.015347551,4.015347551,104.3990363,20.07673775,1.565985545,3.957616124,0,0,0,0,0,0,0,4.783382336,0,0,0.04195899929,0,25.36584005,0,0,0,0,0.001462082546,0,0,0,0,,0,0,0
3,0.05,0.8,0.15,,,,,200,4.015347551,4.015347551,104.3990363,20.07673775,1.565985545,4.014693789,0,0,0,0,0,0,0,0,0,0,0,0,38.77678378,0,0,0,0,1.589802902,0,0,0,0,,0,0,0
3,0.05,0.8,0.15,,,,,400,4.015347551,4.015347551,104.3990363,20.07673775,1.565985545,3.969060879,0,0,0,0,0,0,0,4.85178678,0,0,0.003213596855,0,25.38758843,0,0,0,0,0,0,0,0,0,,0,0,0
3,0.4,0.25,0.35,,,,,300,4.015347551,4.015347551,104.3990363,20.07673775,1.565985545,3.911415968,0,0,0,0,0,0,0.226553923,3.946344859,0.1020774381,0.01305427317,0.008363474176,0.008297921566,25.75068933,0.003813558954,0,0,0,0.002018438103,0.0008895292068,0,0,0,,0,0,0.001745628647
3,0.4,0.25,0.35,,,,,350,4.015347551,4.015347551,104.3990363,20.07673775,1.565985545,3.882811655,0,0,0,0,0,0,0,4.495065303,0,0,0.008697470813,0,24.57510979,0,0,0,0,0,0,0,0,0,,0,0,0
3,0.4,0.25,0.35,,,,,400,4.015347551,4.015347551,104.3990363,20.07673775,1.565985545,3.900080057,0,0,0,0,0,0,0,4.546152915,0,0,0.00561543463,0,24.57239326,0,0,0,0,0,0,0,0,0,,0,0,0
3,0.45,0.5,0.05,,,,,200,4.015347551,4.015347551,104.3990363,20.07673775,1.565985545,3.99032329,0,0,0,0,0,0,0,0,0,0,0,0,38.38931928,0,0,0,0,1.568695298,0,0,0,0,,0,0,0
3,0.45,0.5,0.05,,,,,400,4.015347551,4.015347551,104.3990363,20.07673775,1.565985545,3.899624127,0.01163876575,0,0,0,0,0,2.254488378,2.024140584,0.01341022975,0.0446747927,0.03667815826,0,27.43250065,0.003870122041,0,0,0,0,0,0,0,0,,0,0,0
3,0.45,0.4,0.15,,,,,350,4.015347551,4.015347551,104.3990363,20.07673775,1.565985545,3.90153524,0.005349382044,0,0,0,0,0,0.9799730138,3.193028098,0.08168950636,0.02460277024,0.02729670351,0.002418270092,26.40074284,0.003705866641,0,0,0,0.001273013524,0.002001159253,0,0,0,,0,0,0
3,0.45,0.4,0.15,,,,,400,4.015347551,4.015347551,104.3990363,20.07673775,1.565985545,3.899658942,0,0,0,0,0,0,0,4.503639647,0,0,0.03170361995,0,24.72552182,0,0,0,0,0,0,0,0,0,,0,0,0
3,0.45,0.3,0.25,,,,,350,4.015347551,4.015347551,104.3990363,20.07673775,1.565985545,3.883858958,0,0,0,0,0,0,0,4.502213444,0,0,0.02001362177,0,24.5592429,0,0,0,0,0,0,0,0,0,,0,0,0
3,0.45,0.3,0.25,,,,,400,4.015347551,4.015347551,104.3990363,20.07673775,1.565985545,3.894962121,0,0,0,0,0,0,0,4.519199185,0,0,0.01581494356,0,24.53821347,0,0,0,0,0,0,0,0,0,,0,0,0
3,0.5,0.45,0.05,,,,,200,4.015347551,4.015347551,104.3990363,20.07673775,1.565985545,3.979923538,0,0,0,0,0,0,0,0,0,0,0,0,38.32492496,0,0,0,0,1.57668657,0,0,0,0,,0,0,0
3,0.5,0.4,0.1,,,,,200,4.015347551,4.015347551,104.3990363,20.07673775,1.565985545,3.978473523,0,0,0,0,0,0,0,0,0,0,0,0,38.26815363,0,0,0,0,1.56076356,0,0,0,0,,0,0,0
3,0.5,0.4,0.1,,,,,350,4.015347551,4.015347551,104.3990363,20.07673775,1.565985545,3.907985375,0.003672091357,0,0,0,0,0,0.6537651014,1.488969228,0.0595839315,0.01189637504,0.01493431361,0,32.06419812,0,0,0,0,0.7566000053,0,0,0,0,,0,0,0
3,0.5,0.4,0.1,,,,,400,4.015347551,4.015347551,104.3990363,20.07673775,1.565985545,3.916815496,0,0,0,0,0,0,0,2.347706658,0,0,0.01860293581,0,30.97036816,0,0,0,0,0.7448988934,0,0,0,0,,0,0,0
3,0.5,0.4,0.1,,,,,380,4.015347551,4.015347551,104.3990363,20.07673775,1.565985545,3.979096786,0,0,0,0,0,0,0.2699968138,2.174894771,0,0,0.01967444576,0,31.44405495,0,0,0,0,0.7192185897,0,0,0,0,,0,0,0.003393779183
3,0.5,0.4,0.1,,,,,400,4.015347551,4.015347551,104.3990363,20.07673775,1.565985545,4.010134027,0,0,0,0,0,0,0,2.461373595,0,0,0.02232068685,0,31.5190845,0,0,0,0,0.7234024585,0,0,0,0,,0,0,0.002796682841
3,0.5,0.3,0.2,,,,,350,4.015347551,4.015347551,104.3990363,20.07673775,1.565985545,3.883721498,0,0,0,0,0,0,0.1432854184,4.311356933,0,0.001637682311,0.02710047725,0,24.80218093,0,0,0,0,0.005458475821,0,0,0,0,,0,0,0
3,0.5,0.3,0.2,,,,,400,4.015347551,4.015347551,104.3990363,20.07673775,1.565985545,3.900690637,0,0,0,0,0,0,0,4.506831995,0,0,0.02488443602,0,24.65931787,0,0,0,0,0.00455316668,0,0,0,0,,0,0,0
3,0.5,0.3,0.2,,,,,360,4.015347551,4.015347551,104.3990363,20.07673775,1.565985545,4.023728427,0,0,0,0,0,0,1.279927138,3.064099471,0.04772969906,0.01301552611,0.02830029448,0.009468268343,27.43551475,0.002679385489,0,0,0,0.002446723383,0.00204534428,0,0,0,,0,0,0.001982496747
3,0.5,0.2,0.3,,,,,350,4.015347551,4.015347551,104.3990363,20.07673775,1.565985545,3.906778436,0,0,0,0,0,0,0,4.535364634,0,0,0.01570509127,0,24.87501709,0,0,0,0,0,0,0,0,0,,0,0,0
3,0.5,0.2,0.3,,,,,400,4.015347551,4.015347551,104.3990363,20.07673775,1.565985545,3.901006051,0,0,0,0,0,0,0,4.511052211,0,0,0.01350711627,0,24.80425238,0,0,0,0,0,0,0,0,0,,0,0,0
3,0.5,0.2,0.3,,,,,200,4.015347551,4.015347551,104.3990363,20.07673775,1.565985545,3.991688122,0,0,0,0,0,0,0,0,0,0,0,0,38.6721576,0,0,0,0,1.578840349,0,0,0,0,,0,0,0
3,0.55,0.3,0.15,,,,,350,4.015347551,4.015347551,104.3990363,20.07673775,1.565985545,3.879435429,0.003064002213,0,0,0,0,0,0.8570547011,3.412598437,0.04210798773,0.01568651427,0.02668138802,0.002543502953,25.95839646,0.002847458151,0,0,0,0,0.001185750082,0,0,0,,0,0,0
3,0.55,0.3,0.15,,,,,400,4.015347551,4.015347551,104.3990363,20.07673775,1.565985545,3.899195047,0,0,0,0,0,0,0,4.473745711,0,0,0.03344990949,0,24.90015485,0,0,0,0,0,0,0,0,0,,0,0,0
3,0.55,0.25,0.2,,,,,350,4.015347551,4.015347551,104.3990363,20.07673775,1.565985545,3.879336959,0,0,0,0,0,0,0.1643380808,4.290185655,0,0.001755166934,0.02476685467,0,24.90016869,0,0,0,0,0,0,0,0,0,,0,0,0
3,0.55,0.25,0.2,,,,,400,4.015347551,4.015347551,104.3990363,20.07673775,1.565985545,3.88193986,0,0,0,0,0,0,0,4.485943747,0,0,0.02531219696,0,24.64410456,0,0,0,0,0,0,0,0,0,,0,0,0
3,0.55,0.25,0.2,,,,,360,4.015347551,4.015347551,104.3990363,20.07673775,1.565985545,3.948085284,0,0,0,0,0,0,0.6995946176,3.730320891,0.004966330579,0.001859274214,0.02742938081,0.008455780292,25.92746961,0.001031231096,0,0,0,0,0.000900154865,0,0,0,,0,0,0
3,0.55,0.2,0.25,,,,,350,4.015347551,4.015347551,104.3990363,20.07673775,1.565985545,3.898861786,0,0,0,0,0,0,0,4.473852411,0,0,0.02007863269,0,24.8921214,0,0,0,0,0,0,0,0,0,,0,0,0
3,0.55,0.2,0.25,,,,,400,4.015347551,4.015347551,104.3990363,20.07673775,1.565985545,3.901709968,0,0,0,0,0,0,0,4.506872075,0,0,0.01912436621,0,24.79166613,0,0,0,0,0,0,0,0,0,,0,0,0
3,0.55,0.2,0.25,,,,,340,4.015347551,4.015347551,104.3990363,20.07673775,1.565985545,3.944425957,0,0,0,0,0,0,1.058777594,3.019458678,0.110672132,0.02583507313,0.02026791613,0.01468380989,26.9704341,0.003588617852,0,0,0,0,0.001601437543,0,0,0,,0,0,0
3,0.55,0.2,0.25,,,,,360,4.015347551,4.015347551,104.3990363,20.07673775,1.565985545,3.988082849,0,0,0,0,0,0,0.06976332994,4.497780099,0,0,0.02411815077,0,25.49359261,0,0,0,0,0,0,0,0,0,,0,0,0
3,0.55,0.15,0.3,,,,,350,4.015347551,4.015347551,104.3990363,20.07673775,1.565985545,3.895542395,0,0,0,0,0,0,0,4.494077732,0,0,0.01408225578,0,24.73140431,0,0,0,0,0,0,0,0,0,,0,0,0
3,0.55,0.15,0.3,,,,,400,4.015347551,4.015347551,104.3990363,20.07673775,1.565985545,3.905081113,0,0,0,0,0,0,0,4.528322701,0,0,0.01305926282,0,24.7651175,0,0,0,0,0,0,0,0,0,,0,0,0
3,0.6,0.25,0.15,,,,,350,4.015347551,4.015347551,104.3990363,20.07673775,1.565985545,3.888313726,0,0,0,0,0,0,0.2726575932,3.983984623,0,0.001892162819,0.02166605576,0,25.63931245,0.001196041088,0,0,0,0.06669108893,0,0,0,0,,0,0,0
3,0.6,0.25,0.15,,,,,400,4.015347551,4.015347551,104.3990363,20.07673775,1.565985545,3.908579461,0,0,0,0,0,0,0,4.309630678,0,0,0.02642413925,0,25.5001118,0,0,0,0,0.06861270687,0,0,0,0,,0,0,0
3,0.6,0.25,0.15,,,,,360,4.015347551,4.015347551,104.3990363,20.07673775,1.565985545,3.986026068,0,0,0,0,0,0,0.2446430593,4.214308006,0,0.001986809951,0.02733411644,0.007031758929,25.89451739,0,0,0,0,0.0155125786,0,0,0,0,,0,0,0
3,0.6,0.15,0.25,,,,,350,4.015347551,4.015347551,104.3990363,20.07673775,1.565985545,3.876436156,0,0,0,0,0,0,0,4.449791118,0,0,0.01818718457,0,24.58638022,0,0,0,0,0.00108698112,0,0,0,0,,0,0,0
3,0.6,0.15,0.25,,,,,400,4.015347551,4.015347551,104.3990363,20.07673775,1.565985545,3.882609222,0,0,0,0,0,0,0,4.490036961,0,0,0.02023267658,0,24.61301362,0,0,0,0,0,0,0,0,0,,0,0,0
3,0.6,0.15,0.25,,,,,340,4.015347551,4.015347551,104.3990363,20.07673775,1.565985545,3.943697995,0,0,0,0,0,0,0.201418889,4.293173046,0,0,0.01936329786,0.005742560756,25.37858776,0,0,0,0,0,0,0,0,0,,0,0,0
3,0.6,0.15,0.25,,,,,360,4.015347551,4.015347551,104.3990363,20.07673775,1.565985545,3.947280498,0,0,0,0,0,0,0,4.538368268,0,0,0.02324611694,0,25.10871065,0,0,0,0,0,0,0,0,0,,0,0,0
3,0.45,0.225,0.325,,,,,350,4.015347551,4.015347551,104.3990363,20.07673775,1.565985545,3.878941106,0,0,0,0,0,0,0,4.407619948,0,0,0.01600700079,0,24.93702184,0,0,0,0,0.02997981674,0,0,0,0,,0,0,0
3,0.45,0.225,0.325,,,,,400,4.015347551,4.015347551,104.3990363,20.07673775,1.565985545,3.902826302,0,0,0,0,0,0,0,4.439099175,0,0,0.0141884778,0,25.11101434,0,0,0,0,0.02739358493,0,0,0,0,,0,0,0
3,0.65,0.3,0.05,,,,,200,4.015347551,4.015347551,104.3990363,20.07673775,1.565985545,3.993712065,0,0,0,0,0,0,0,0,0,0,0,0,38.57221242,0,0,0,0,1.579202776,0,0,0,0,,0,0,0
3,0.65,0.25,0.1,,,,,400,4.015347551,4.015347551,104.3990363,20.07673775,1.565985545,3.909690135,0,0,0,0,0,0,1.620375136,2.70234781,0.003567117015,0.01634498276,0.03692795587,0.01103329697,26.75336739,0.002321596182,0,0,0,0.004972401395,0.001457353175,0,0,0,,0,0,0
3,0.65,0.25,0.1,,,,,400,4.015347551,4.015347551,104.3990363,20.07673775,1.565985545,3.95772412,0,0,0,0,0,0,0.7759176479,3.652185654,0,0.002351952303,0.03564925834,0.009647413267,26.12172116,0,0,0,0,0.002514866035,0.001490349694,0,0,0,,0,0,0.00223920052
3,0.65,0.2,0.15,,,,,400,4.015347551,4.015347551,104.3990363,20.07673775,1.565985545,3.898002146,0,0,0,0,0,0,0,4.486938235,0,0,0.02958483735,0,24.89382081,0,0,0,0,0,0,0,0,0,,0,0,0
3,0.65,0.2,0.15,,,,,360,4.015347551,4.015347551,104.3990363,20.07673775,1.565985545,3.979890564,0,0,0,0,0,0,0.1620380321,4.369064411,0,0.002520639565,0.0299096541,0.004316561193,25.50248313,0,0,0,0,0,0,0,0,0,,0,0,0
3,0.65,0.2,0.15,,,,,380,4.015347551,4.015347551,104.3990363,20.07673775,1.565985545,3.959966418,0,0,0,0,0,0,0,4.527060035,0,0,0.03281588379,0,25.19446084,0,0,0,0,0,0,0,0,0,,0,0,0
3,0.65,0.2,0.15,,,,,400,4.015347551,4.015347551,104.3990363,20.07673775,1.565985545,3.980448549,0,0,0,0,0,0,0,4.566923079,0,0,0.03217230203,0,25.42073428,0,0,0,0,0,0,0,0,0,,0,0,0
3,0.65,0.15,0.2,,,,,350,4.015347551,4.015347551,104.3990363,20.07673775,1.565985545,3.891681256,0,0,0,0,0,0,0.1235447734,4.362425885,0,0,0.01787541639,0,24.75208031,0,0,0,0,0,0,0,0,0,,0,0,0
3,0.65,0.15,0.2,,,,,400,4.015347551,4.015347551,104.3990363,20.07673775,1.565985545,3.880901856,0,0,0,0,0,0,0,4.508314307,0,0,0.01675254428,0,24.56274225,0,0,0,0,0,0,0,0,0,,0,0,0
3,0.65,0.15,0.2,,,,,340,4.015347551,4.015347551,104.3990363,20.07673775,1.565985545,3.927632301,0,0,0,0,0,0,0.1642070036,4.324901385,0,0.001641253657,0.01939705917,0.004890451521,25.41462295,0,0,0,0,0,0,0,0,0,,0,0,0
3,0.65,0.15,0.2,,,,,360,4.015347551,4.015347551,104.3990363,20.07673775,1.565985545,3.978130332,0,0,0,0,0,0,0,4.562992064,0,0,0.02244487922,0,25.39231127,0,0,0,0,0,0,0,0,0,,0,0,0
3,0.65,0.1,0.25,,,,,350,4.015347551,4.015347551,104.3990363,20.07673775,1.565985545,3.890875463,0,0,0,0,0,0,0,4.484166714,0,0,0.01363193225,0,24.81792105,0,0,0,0,0,0,0,0,0,,0,0,0
3,0.65,0.1,0.25,,,,,400,4.015347551,4.015347551,104.3990363,20.07673775,1.565985545,3.887651956,0,0,0,0,0,0,0,4.499144014,0,0,0.01350910179,0,24.79729357,0,0,0,0,0,0,0,0,0,,0,0,0
3,0.65,0.1,0.25,,,,,340,4.015347551,4.015347551,104.3990363,20.07673775,1.565985545,3.924873903,0,0,0,0,0,0,0,4.51991294,0,0,0.01527110484,0,24.95738705,0,0,0,0,0,0,0,0,0,,0,0,0
3,0.65,0.1,0.25,,,,,360,4.015347551,4.015347551,104.3990363,20.07673775,1.565985545,3.970628438,0,0,0,0,0,0,0,4.581497935,0,0,0.01710605898,0,25.15828799,0,0,0,0,0,0,0,0,0,,0,0,0
3,0.65,0.1,0.25,,,,,380,4.015347551,4.015347551,104.3990363,20.07673775,1.565985545,3.969061674,0,0,0,0,0,0,0,4.572373042,0,0,0.01694414217,0,25.40041433,0,0,0,0,0,0,0,0,0,,0,0,0
3,0.65,0.1,0.25,,,,,400,4.015347551,4.015347551,104.3990363,20.07673775,1.565985545,3.959342649,0,0,0,0,0,0,0,4.59574264,0,0,0.01618621035,0,25.07525076,0,0,0,0,0,0,0,0,0,,0,0,0
3,0.7,0.25,0.05,,,,,200,4.015347551,4.015347551,104.3990363,20.07673775,1.565985545,3.985549016,0,0,0,0,0,0,0,0,0,0,0,0,38.55871091,0,0,0,0,1.571979206,0,0,0,0,,0,0,0
3,0.7,0.1,0.2,,,,,350,4.015347551,4.015347551,104.3990363,20.07673775,1.565985545,3.890244166,0,0,0,0,0,0,0.418964924,3.987504706,0.005834697868,0.004816629368,0.01596919004,0.006295830366,25.30761023,0.001926491233,0,0,0,0.001012582527,0,0,0,0,,0,0,0
3,0.7,0.1,0.2,,,,,400,4.015347551,4.015347551,104.3990363,20.07673775,1.565985545,3.916907984,0,0,0,0,0,0,0,4.522204442,0,0,0.01638842612,0,24.95930899,0,0,0,0,0,0,0,0,0,,0,0,0
3,0.7,0.1,0.2,,,,,340,4.015347551,4.015347551,104.3990363,20.07673775,1.565985545,3.94472084,0,0,0,0,0,0,0.2331967367,4.219696056,0.007303562923,0.004953799997,0.01780802368,0.005664033742,25.33334329,0.00198205681,0,0,0,0.001014782118,0,0,0,0,,0,0,0
3,0.7,0.1,0.2,,,,,360,4.015347551,4.015347551,104.3990363,20.07673775,1.565985545,3.969280953,0,0,0,0,0,0,0,4.56542456,0,0,0.01994918959,0,25.10681134,0,0,0,0,0,0,0,0,0,,0,0,0
3,0.7,0.1,0.2,,,,,380,4.015347551,4.015347551,104.3990363,20.07673775,1.565985545,4.011028035,0,0,0,0,0,0,0,4.613817136,0,0,0.02005293374,0,25.57398995,0,0,0,0,0,0,0,0,0,,0,0,0
3,0.7,0.1,0.2,,,,,400,4.015347551,4.015347551,104.3990363,20.07673775,1.565985545,3.972660262,0,0,0,0,0,0,0,4.562907434,0,0,0.01839037682,0,25.34329911,0,0,0,0,0,0,0,0,0,,0,0,0
3,0.5,0.35,0.15,,,,,350,4.015347551,4.015347551,104.3990363,20.07673775,1.565985545,3.885532527,0.003616725373,0,0,0,0,0,0.968459065,3.144830635,0.1010552509,0.02374123826,0.03132816854,0.003055245086,26.22766075,0.003354541882,0,0,0,0,0.001814669219,0,0,0,,0,0,0
3,0.5,0.35,0.15,,,,,400,4.015347551,4.015347551,104.3990363,20.07673775,1.565985545,3.900534009,0,0,0,0,0,0,0,4.498379473,0,0,0.03536128075,0,24.80029885,0,0,0,0,0,0,0,0,0,,0,0,0
3,0.45,0.35,0.2,,,,,350,4.015347551,4.015347551,104.3990363,20.07673775,1.565985545,3.873301451,0,0,0,0,0,0,0.1551929709,4.288513026,0,0.001955489323,0.0289345025,0,24.8483202,0,0,0,0,0,0,0,0,0,,0,0,0
3,0.45,0.35,0.2,,,,,400,4.015347551,4.015347551,104.3990363,20.07673775,1.565985545,3.91051685,0,0,0,0,0,0,0,4.52943124,0,0,0.02711655243,0,24.90689762,0,0,0,0,0,0,0,0,0,,0,0,0
3,0.45,0.35,0.2,,,,,360,4.015347551,4.015347551,104.3990363,20.07673775,1.565985545,4.001863674,0.003558074033,0,0,0,0,0,1.346196096,2.825075037,0.09362469712,0.02576867793,0.02880115934,0.01085845391,27.54286479,0.003533167385,0,0,0,0,0.002561547421,0,0,0,,0,0,0
3,0.5,0.25,0.25,,,,,350,4.015347551,4.015347551,104.3990363,20.07673775,1.565985545,3.916417037,0,0,0,0,0,0,0,4.495989933,0,0,0.02410715582,0,24.86879857,0,0,0,0,0,0,0,0,0,,0,0,0
3,0.5,0.25,0.25,,,,,400,4.015347551,4.015347551,104.3990363,20.07673775,1.565985545,3.900261947,0,0,0,0,0,0,0,4.502899779,0,0,0.0233566399,0,24.74550018,0,0,0,0,0,0,0,0,0,,0,0,0
3,0.9,0.05,0.05,,,,,400,4.015347551,4.015347551,104.3990363,20.07673775,1.565985545,3.960171806,0,0,0,0,0,0,0.08243340792,4.573206087,0,0.001923440008,0.03264098281,0,25.29292152,0,0,0,0,0.001265377147,0,0,0,,0,0,0,0
3,0.9,0.05,0.05,,,,,380,4.015347551,4.015347551,104.3990363,20.07673775,1.565985545,3.974641413,0,0,0,0,0,0,0.1805439598,4.4469809,0,0.003310813,0.03436219521,0.003184074744,25.55753288,0,0,0,0,0.001626876023,0,0,0,,0,0,0,0
3,0.9,0.05,0.05,,,,,400,4.015347551,4.015347551,104.3990363,20.07673775,1.565985545,4.007558795,0,0,0,0,0,0,0,4.672649058,0,0,0.03621942875,0,25.68773774,0,0,0,0,0.001132605235,0,0,0,,0,0,0,0
3,0.8,0.05,0.15,,,,,400,4.015347551,4.015347551,104.3990363,20.07673775,1.565985545,3.997659343,0,0,0,0,0,0,0,4.738392473,0,0,0.0157473462,0,25.40520241,0,0,0,0,0,0,0,0,,0,0,0,0
3,0.8,0.05,0.15,,,,,360,4.015347551,4.015347551,104.3990363,20.07673775,1.565985545,3.975487811,0,0,0,0,0,0,0.09707609784,4.569983213,0,0,0.01673315346,0.001951018932,25.30798395,0,0,0,0,0,0,0,0,,0,0,0,0
3,0.8,0.05,0.15,,,,,380,4.015347551,4.015347551,104.3990363,20.07673775,1.565985545,3.978537734,0,0,0,0,0,0,0,4.693208819,0,0,0.0178222791,0,25.30375452,0,0,0,0,0,0,0,0,,0,0,0,0
3,0.8,0.05,0.15,,,,,400,4.015347551,4.015347551,104.3990363,20.07673775,1.565985545,3.993435808,0,0,0,0,0,0,0,4.706384666,0,0,0.0174490999,0,25.14063058,0,0,0,0,0,0,0,0,,0,0,0,0
3,0.05,0.55,0.4,,,,,200,4.015347551,4.015347551,104.3990363,20.07673775,1.565985545,4.024912613,0.006711457686,0.004126991957,0,0,0,0,0,0,0,0,0,0,38.51843397,0,0,0,0,1.534694688,0,0,0,,0,0,0,0
3,0.05,0.55,0.4,,,,,230,4.015347551,4.015347551,104.3990363,20.07673775,1.565985545,3.987826145,0.0107113502,0.001673207995,0,0,0,0,0,0,0.003021278925,0,0,0,38.23580791,0,0,0,0,1.552408726,0,0,0,,0,0,0,0
3,0.15,0.45,0.4,,,,,200,4.015347551,4.015347551,104.3990363,20.07673775,1.565985545,4.034558094,0.006260645321,0.002620987367,0,0,0,0,0,0,0,0,0,0,38.63568649,0,0,0,0,1.522278772,0,0,0,,0,0,0,0
